Repository: sattarik/MOBO_RFcons_LCD3D_6monomers

## Multi-Objective Bayesian Optimization with physics-informed descriptors for 3D Printing of Thermoplastics

### Overview
Welcome to our Multi-Objective Bayesian Optimization (MOBO) project for enhancing the 3D printing of thermoplastics. This repository is an adaptation of the original code from AutoOED, available at AutoOED GitHub, and has been tailored by Kianoosh Sattari to accommodate MOBO for optimizing the 3D printing process of thermoplastics using mixed inks containing six monomers:
R1 (HA)
R2 (IA)
R3 (NVP)
R4 (AA)
R5 (HEAA)
R6 (IBOA)

Our research results are publicly available on ChemRxiv via the following link. Additionally, we are under review for publication in Nature Communications.
Modifications and Objectives

Our codebase has been adjusted to address the complex process of 3D printing thermoplastics using mixed inks comprising the six aforementioned monomers. We have introduced three key constraints:

1) Constraint on Monomer Ratios: Ensures that the sum of monomer ratios (R1 to R5) does not exceed 1. The last ratio for experimental evaluation, R6, is calculated as 1 - ΣRi.
2) Printability Constraint: We employ a Random Forest (RF) classifier with inputs of structural and physics-informed descriptors of the input monomers, producing a binary (0/1) output to determine printability.
3) Tg (Glass Transition Temperature) Range Constraint: This constraint employs a RF classifier with similar inputs to evaluate the Tg range of the suggested monomers. Class 1 indicates that the Tg is within the acceptable range of [10-60] °C.

Our primary optimization objectives revolve around improving two critical mechanical properties: Tensile Strength and Toughness, both assessed via tensile tests. Notably, these objectives inherently conflict with each other, and no explicit function can establish a direct relationship between the monomer ratios and the final mechanical properties.
Gaussian Process and Experiment Setup

Hyperparameters for the Gaussian Process models were established based on 30 initial samples. The 3D printing experiments, involving the thermoplastics, were conducted by Alireza Mahjoubnia. The initial 30 samples were optimized to identify the optimal ratios that yield the most favorable mechanical properties.
Utilizing Multi-Objective Bayesian Optimization

Our approach is grounded in the Thompson sampling multi-objective Bayesian optimization method, as detailed in the article "Bradford et al., Journal of Global Optimization volume 71, pages 407–438 (2018)." Our overarching goal is to leverage the capabilities of MOBO to fine-tune the ratios of the six monomers, ultimately achieving an optimized balance between Tensile Strength and Toughness in the 3D printed thermoplastics.

### How-to
To install, just clone our repo:
```
git clone https://github.com/sattarik/MOBO_RFcons_LCD3D_6monomers.git
```

## How to use

? has been carefully designed to be simple, while still allowing full customization of every parameter in the models. Have a look at a minimal example of our code:

```python
model = ORGANIC('OPVs')                     # Loads a ORGANIC with name 'OPVs'
model.load_training_set('opv.smi')          # Loads the training set (molecules encoded as SMILES)
model.set_training_program(['PCE'], [50])   # Sets the training program as 50 epochs with the PCE metric
model.load_metrics()                        # Loads all the metrics
model.train()

File: plotting/initial.csv
sample,R1(HA),R2(IA),R3(NVP),R4(AA),R5(HEAA),R6(IBOA),Printability,Tg,Strength,Toughness
1,0.15,0.2,0.02,0.21,0.18,0.24,Y,56.6,45.51,2.33
2,0.25,0.31,0.11,0.02,0.16,0.15,Y,14.2,17.95,12.47
3,0.06,0.17,0.27,0.11,0.27,0.12,Y,54.8,32.74,0.69
4,0,0.1,0.3,0.2,0.2,0.2,Y,56.7,27.81,0.7
5,0.35,0.35,0,0,0.1,0.2,Y,13.1,1.2,2.15
6,0.15,0.34,0.07,0.15,0.1,0.19,Y,42.3,28.33,2.97
7,0.13,0.08,0.16,0.36,0.02,0.25,Y,50.9,20.54,0.32
8,0.14,0.08,0.03,0.26,0.25,0.24,Y,50.1,27.03,1.05
9,0,0,0.5,0,0.3,0.2,Y,126.7,35.42,0.64
10,0,0.05,0,0.25,0.2,0.5,Y,120.9,21.52,0.4
11,0.1,0,0.25,0.25,0.25,0.15,Y,101.7,20.23,0.23
12,0.12,0.25,0.23,0.22,0.15,0.03,Y,54,29.07,0.45
13,0.03,0.14,0.26,0.3,0.22,0.05,Y,78.2,20.54,0.41
14,0.4,0,0.2,0.2,0.2,0,Y,51.8,17.16,0.17
15,0,0.25,0,0.35,0.25,0.15,Y,54.5,19.83,0.99
16,0.5,0.1,0.1,0.1,0.1,0.1,Y,40.5,29.19,2.06
17,0.7,0.1,0.2,0,0,0,Y,21.3,5.35,6.68
18,0.29,0.11,0.19,0.27,0.07,0.07,Y,53.4,32.72,0.93
19,0.28,0.21,0.02,0.15,0.25,0.09,Y,31.4,20.8,10.57
20,0.3,0,0,0.1,0.1,0.5,Y,55.1,25.27,0.38
21,0.13,0.05,0.18,0.05,0.21,0.38,Y,51.5,20.76,0.62
22,0.44,0.21,0.1,0.15,0.1,0,Y,28.8,14.97,15.49
23,0.26,0.04,0.22,0.28,0.07,0.13,Y,48.5,20.74,0.37
24,0.06,0.28,0,0.25,0.33,0.08,Y,47.8,5.83,3.27
25,0.1,0.16,0.18,0.04,0.24,0.28,Y,56.1,20.33,0.41
26,0.05,0.11,0.17,0.18,0.35,0.14,Y,56.6,28.13,0.59
27,0,0.3,0.7,0,0,0,N,500,0,0
28,0.2,0,0.8,0,0,0,Y,99.6,21.79,0.6
29,0.1,0,0.9,0,0,0,N,500,0,0
30,0,0.5,0.5,0,0,0,N,500,0,0
31,0,0.65,0.15,0.2,0,0,N,500,0,0
32,0,0.9,0.1,0,0,0,N,500,0,0
33,0.3,0.3,0.1,0.1,0.1,0.1,Y,34.8,9.55,19.8
34,0.1,0.8,0,0.1,0,0,N,500,0,0
35,0.8,0.1,0,0.1,0,0,Y,28.7,3.67,4.28
36,0.45,0.45,0,0,0.1,0,Y,-2.8,0.57,0.75
37,0.2,0.7,0,0,0,0.1,N,500,0,0
38,0.3,0.5,0.2,0,0,0,Y,9.7,0.53,0.77
39,0.6,0.35,0.05,0,0,0,Y,17.4,0.59,0.6
40,0.5,0.5,0,0,0,0,Y,-8.7,0.2,0.09
41,0.35,0.24,0,0.1,0.17,0.14,Y,37.5,35.33,0.78
42,0.17,0.27,0.11,0.17,0.09,0.19,Y,49.1,17.35,0.24
43,0.14,0.2,0.04,0.11,0.19,0.32,Y,47.5,12.22,0.24

File: plotting/new_evaluated.csv
sample,R1(HA),R2(IA),R3(NVP),R4(AA),R5(HEAA),R6(IBOA),Printability,Tg,Strength,Toughness
44,0.29,0,0.06,0.23,0.31,0.11,1,56.4,-29.22,-0.62
45,0.23,0,0.07,0.31,0.33,0.06,1,60.8,-30.68,-0.7
46,0.37,0.17,0.1,0.04,0.2,0.12,1,44.2,-36.98,-0.94
47,0.25,0.35,0.02,0.15,0.13,0.1,1,29.2,-26.97,-17.53
48,0.29,0.28,0.04,0.29,0.1,-2.22044604925031E-16,1,36.7,-32.56,-1.35
49,0.04,0.4,0.08,0.33,0.09,0.06,1,40.6,-24.84,-5.53
50,0.43,0.24,0,0.06,0.24,0.03,1,33.8,-30.7,-17.05
51,0.34,0.12,0.15,0.24,0.06,0.09,1,47.2,-32.28,-1.33
52,0.31,0.37,0.08,0.18,0,0.06,1,27.5,-6.34,-9.2
53,0.28,0.15,0.03,0.01,0,0.53,1,49.3,-20.44,-0.53
54,0.28,0.33,0,0.07,0.05,0.27,1,31.7,-8.53,-15.26
55,0.36,0.02,0,0.3,0.01,0.31,1,54.3,-16.59,-0.75
56,0.25,0.09,0,0.13,0.34,0.19,1,53.7,-21.56,-0.59
57,0.29,0.29,0.09,0.09,0.17,0.07,1,35.3,-42.27,-1.49
58,0.27,0.41,0,0.11,0.21,1.11022302462516E-16,1,29.7,-15.1,-25.76
59,0.29,0.34,0.02,0.12,0.07,0.16,1,31.4,-16.05,-21.46
60,0.28,0.34,0,0.1,0.28,0,1,34.3,-31.22,-22.56
61,0.23,0.4,0,0.12,0.24,0.01,1,30.1,-20.18,-22.54
62,0.2,0.39,0,0.03,0.2,0.18,1,26.7,-3.25,-3.64
63,0.3,0.4,0.01,0,0.27,0.02,1,27.5,-15.97,-1.12
64,0.35,0.06,0.06,0.17,0.34,0.02,1,54.2,-12.83,-0.23
65,0.27,0.07,0.29,0.06,0.3,0.01,1,49.6,-21.08,-1.18
66,0.1,0.42,0.03,0.2,0.06,0.19,1,32.7,-28.74,-1.09
67,0.06,0.41,0,0.16,0.22,0.15,1,29.6,-14.71,-9.53
68,0.15,0.05,0.21,0.01,0.34,0.24,1,97.3,-21.95,-3.3
69,0.17,0.01,0.2,0.01,0.35,0.26,1,95.4,-10.24,-0.38
70,0.25,0.28,0,0.26,0.18,0.03,1,41.3,-20.56,-2.74
71,0,0.33,0.02,0.07,0.14,0.44,1,33.1,-12.7,-0.26
72,0.08,0.3,0,0.29,0.18,0.15,1,46.6,-25.61,-1.15
73,0.55,0.24,0,0.09,0.09,0.03,1,32.7,-17.67,-22.87
74,0.11,0.43,0.03,0.09,0.27,0.07,1,47.1,-10.77,-6
75,0,0.41,0.22,0.18,0.16,0.03,1,79.3,-29.27,-4.92
76,0.25,0.26,0.01,0.01,0.38,0.09,1,55.4,-11.8,-0.91
77,0.36,0.23,0.03,0.17,0.03,0.18,1,42.8,-38.83,-0.92
78,0.38,0.03,0,0,0.13,0.46,1,52.1,-21.46,-0.81
79,0.43,0.35,0,0.1,0.12,0,1,47.2,-11.76,-25.05
80,0.53,0.25,0,0.03,0.18,0.01,1,30.2,-17.82,-25.02
81,0.51,0.21,0,0.11,0.15,0.02,1,40.7,-49.99,-2.75
82,0.23,0.24,0,0.32,0.13,0.08,1,58.5,-22.32,-0.8
83,0.23,0,0.05,0.14,0.17,0.41,1,89.9,-16.94,-0.34
84,0,0.29,0.17,0.37,0,0.17,1,53.9,-11.03,-0.2
85,0.27,0.19,0.02,0.14,0.13,0.25,1,48.8,-15.17,-0.59
86,0,0.27,0.03,0,0.17,0.53,0,500,0,0
87,0.02,0.26,0.12,0.24,0.2,0.16,1,54.4,-25.8,-0.97
